Repository: YitongTseo/cellulose_origami

# This is the supporting Github for "Renewable Self-Folding Origami Constructed from Bioengineered Bacterial Cellulose"
by Yitong Tseo∗, Morgan Guempel∗, Cathy Hogan, and Ian Hunter, where * denotes equal contribution

All data used in the paper and all code analyzing the data and generating figures are included in this Github.
For any questions please reach out to yitongt@mit.edu

File: characterization/xps/analysis/hires_fits.json
{
 "WT untreated": {
  "shift": 1.7990334947098745,
  "C1s": [
   {
    "name": "C-C",
    "pos": 284.8,
    "fwhm": 1.671379202102068,
    "frac": 60.77511239346926
   },
   {
    "name": "C-O",
    "pos": 286.43509006412404,
    "fwhm": 1.671379202102068,
    "frac": 31.544185796938137
   },
   {
    "name": "O-C-O/N-C=O",
    "pos": 288.0170556203079,
    "fwhm": 1.671379202102068,
    "frac": 7.680701809592613
   }
  ],
  "O1s": {
   "1": [
    {
     "pos": 532.5082949702132,
     "fwhm": 2.2737508748324573,
     "frac": 100.0
    }
   ],
   "2": [
    {
     "pos": 531.5084375489275,
     "fwhm": 1.8063280899248286,
     "frac": 26.872262795920047
    },
    {
     "pos": 532.7772403736951,
     "fwhm": 1.8063280899248286,
     "frac": 73.12773720407995
    }
   ],
   "3": [
    {
     "pos": 531.508437253472,
     "fwhm": 1.8063278143746346,
     "frac": 26.87226238873578
    },
    {
     "pos": 532.7772403894414,
     "fwhm": 1.8063278143746346,
     "frac": 73.12773761126417
    },
    {
     "pos": 534.3999985868877,
     "fwhm": 1.8063278143746346,
     "frac": 5.0702011655389034e-14
    }
   ]
  },
  "N1s": {
   "1": [
    {
     "pos": 399.9772195941411,
     "fwhm": 1.8969383359098697,
     "frac": 100.0
    }
   ],
   "2": [
    {
     "pos": 399.95995348234175,
     "fwhm": 1.8296230376447842,
     "frac": 95.43955119779075
    },
    {
     "pos": 402.08163512877314,
     "fwhm": 1.8296230376447842,
     "frac": 4.560448802209254
    }
   ]
  }
 },
 "WT NaOH treated": {
  "shift": 3.8423599941130533,
  "C1s": [
   {
    "name": "C-C",
    "pos": 284.8,
    "fwhm": 1.443900344725846,
    "frac": 28.901383560809943
   },
   {
    "name": "C-O",
    "pos": 286.34811942207193,
    "fwhm": 1.443900344725846,
    "frac": 54.325132146279444
   },
   {
    "name": "O-C-O/N-C=O",
    "pos": 287.6706931019993,
    "fwhm": 1.443900344725846,
    "frac": 16.77348429291061
   }
  ],
  "O1s": {
   "1": [
    {
     "pos": 532.858683556694,
     "fwhm": 1.8442511716670262,
     "frac": 100.0
    }
   ],
   "2": [
    {
     "pos": 531.9999999999999,
     "fwhm": 1.8442511843880662,
     "frac": 3.5424780841217296e-17
    },
    {
     "pos": 532.8586835535284,
     "fwhm": 1.8442511843880662,
     "frac": 100.0
    }
   ],
   "3": [
    {
     "pos": 531.8999999999999,
     "fwhm": 1.441952590083356,
     "frac": 7.483120012769275
    },
    {
     "pos": 532.6961189875929,
     "fwhm": 1.441952590083356,
     "frac": 64.87159131274983
    },
    {
     "pos": 533.5489836555566,
     "fwhm": 1.441952590083356,
     "frac": 27.645288674480888
    }
   ]
  },
  "N1s": {
   "1": [
    {
     "pos": 400.02510698406417,
     "fwhm": 2.2693649496011536,
     "frac": 100.0
    }
   ],
   "2": [
    {
     "pos": 399.84455912599674,
     "fwhm": 1.7993222760258143,
     "frac": 80.11791368681187
    },
    {
     "pos": 401.44156726032656,
     "fwhm": 1.7993222760258143,
     "frac": 19.88208631318813
    }
   ]
  }
 },
 "BslA NaOH treated": {
  "shift": 2.4350988298241987,
  "C1s": [
   {
    "name": "C-C",
    "pos": 284.8,
    "fwhm": 1.4571308223125212,
    "frac": 28.256462544106455
   },
   {
    "name": "C-O",
    "pos": 286.15548272414776,
    "fwhm": 1.4571308223125212,
    "frac": 53.14403895405402
   },
   {
    "name": "O-C-O/N-C=O",
    "pos": 287.94572889782,
    "fwhm": 1.4571308223125212,
    "frac": 18.599498501839534
   }
  ],
  "O1s": {
   "1": [
    {
     "pos": 532.2166115978993,
     "fwhm": 2.2185263224173473,
     "frac": 100.0
    }
   ],
   "2": [
    {
     "pos": 531.2843526997865,
     "fwhm": 1.646110083553723,
     "frac": 31.18208508036494
    },
    {
     "pos": 532.5309046407903,
     "fwhm": 1.646110083553723,
     "frac": 68.81791491963506
    }
   ],
   "3": [
    {
     "pos": 531.2534835656338,
     "fwhm": 1.5580491834390993,
     "frac": 30.43671521657366
    },
    {
     "pos": 532.4893604368151,
     "fwhm": 1.5580491834390993,
     "frac": 65.00437405204708
    },
    {
     "pos": 533.4000000000001,
     "fwhm": 1.5580491834390993,
     "frac": 4.558910731379265
    }
   ]
  },
  "N1s": {
   "1": [
    {
     "pos": 399.8900567971846,
     "fwhm": 1.6486655865764734,
     "frac": 100.0
    }
   ],
   "2": [
    {
     "pos": 399.8182630901101,
     "fwhm": 1.4432964075155637,
     "frac": 87.04932676304738
    },
    {
     "pos": 401.20000000000005,
     "fwhm": 1.4432964075155637,
     "frac": 12.950673236952621
    }
   ]
  }
 }
}
